Repository: imewei/rheojax

# RheoJAX - JAX-Powered Rheological Analysis
> **Disclaimer:** RheoJAX is pre-release software under active development and testing. APIs, model implementations, and numerical results may change without notice. Outputs have not been independently validated for all use cases. Use at your own risk and verify critical results against established reference data before relying on them in research or industrial applications.

JAX-accelerated package for rheological data analysis. Provides 53 rheological models across 22 families (including TNT, VLB, HVM, HVNM, Giesekus, DMT, ITT-MCT, EPM, SGR, STZ, Fluidity-Saramito, IKH, FIKH, and SPP), 11 data transforms (FFT, Mastercurve/TTS, SRFS, SPP, OWChirp, Cox-Merz, Prony conversion, spectrum inversion, LVE envelope, mutation number, smooth derivative), Bayesian inference via NumPyro, and 218 tutorial notebooks across 20 categories.

## Features

Rheological analysis toolkit with Bayesian inference and parameter optimization:

### Data & I/O
- **Data Support**: Automatic test mode detection (relaxation, creep, oscillation, rotation)
- **File Formats**: TRIOS, CSV, Excel, Anton Paar with format auto-detection
- **Parameter System**: Type-safe parameter management with bounds and constraints

### Loading and Visualizing Data

```python
from rheojax.io.readers import auto_read
from rheojax.visualization import plot_rheo_data
import matplotlib.pyplot as plt

# Example Datasets

This directory contains experimental datasets used in RheoJAX example notebooks, organized by **measurement type** for intuitive access. Synthetic datasets are generated programmatically within notebooks rather than stored as files.

# Clone normally - LFS files download automatically
git clone https://github.com/imewei/rheojax.git
```

**Verification:**
```bash

# Check that LFS files downloaded correctly
git lfs ls-files

# If files didn't download, fetch them manually
git lfs pull
```

## Directory Structure (Organized by Measurement Type)

```
data/
├── oscillation/              # SAOS frequency sweeps (G', G'' vs frequency)
│   ├── polystyrene/          # Polystyrene at various temperatures
│   ├── polyisoprene/         # Linear polyisoprene molecular weight series
│   ├── foods/                # Food materials (chia pudding)
│   ├── metal_networks/       # Metal-coordinating polymer networks
│   ├── hydrogels/            # (Empty - TTS data in temperature_sweep/)
│   └── foams/                # (Empty - TTS data in temperature_sweep/)
│
├── relaxation/               # Stress relaxation G(t) vs time
│   ├── polymers/             # PP, PS, PE, HDPE relaxation data
│   ├── biological/           # Fish muscle
│   ├── foams/                # Shaving foam (liquid foam)
│   └── clays/                # Laponite at various aging times
│
├── creep/                    # Creep compliance J(t) vs time
│   ├── polymers/             # Polystyrene creep data
│   ├── biological/           # Mucus, perihepatic abscess
│   └── creep_experiment.txt  # TRIOS creep measurement
│
├── flow/                     # Steady shear flow (viscosity vs shear rate)
│   ├── hydrogels/            # CNF hydrogel flow curves
│   ├── emulsions/            # Oil-water emulsions at various volume fractions
│   └── solutions/            # Ethyl cellulose solutions
│
├── temperature_sweep/        # Multi-temperature data for TTS/mastercurves
│   ├── polymers/             # frequency_sweep_tts.txt (150°C to -40°C)
│   ├── hydrogels/            # Dual network hydrogel (CNF-MC-Zn)
│   ├── foams/                # Vinyl foam DMA (-35°C to 60°C)
│   └── time_temp_water/      # Time-temperature-water superposition data
│
├── laos/                     # Large Amplitude Oscillatory Shear
│   ├── owchirp_tts.txt       # OWChirp temperature sweep (80 MB, Git LFS)
│   ├── owchirp_tcs.txt       # OWChirp during gelation (66 MB, Git LFS)
│   ├── raw_signal_0010.txt   # Low amplitude raw signal
│   ├── raw_signal_0100.txt   # Medium amplitude raw signal
│   └── raw_signal_1000.txt   # High amplitude raw signal
│
├── mastercurves/             # Pre-processed master curves and Prony data
│   ├── master_curve_ps_*.csv # Polystyrene mastercurves
│   ├── freq_master/          # Frequency-domain master curves
│   ├── freq_raw/             # Raw frequency sweep data
│   ├── time_master/          # Time-domain master curves + Prony series
│   └── examples/             # Additional example datasets
│
├── multi_technique/          # Combined measurement files
│   └── multi_technique.txt   # Relaxation + oscillation + flow
│
└── ikh/                      # IKH/FIKH/HVM/HVNM/TNT/VLB startup+LAOS tutorials
    ├── ML-IKH Experimental data.xlsx      # Wei et al. 2018 J. Rheol (flow curves) — committed
    └── PNAS_DigitalRheometerTwin_Dataset.xlsx  # NOT in this repo — see note below
```

File: examples/data/oscillation/foods/oscillation_chia_data.csv
Angular Frequency,Storage Modulus,Loss Modulus
100.0,178.11,228.46
67.2,162.94,150.62
45.2,141.52,111.45
30.4,126.71,89.679
20.4,114.69,71.74
13.7,102.99,58.214
9.24,93.067,47.552
6.21,84.661,39.135
4.18,77.922,32.367
2.81,72.247,26.874
1.89,67.459,22.624
1.27,63.488,19.183
0.853,60.003,16.489
0.574,57.062,14.478
0.386,54.359,12.787
0.259,51.938,11.575
0.174,49.803,10.606
0.117,47.783,10.035
0.0788,45.808,9.1633
0.053,44.263,9.4928
0.0356,42.635,9.5032
0.024,40.681,9.5656
0.0161,39.425,9.238
0.0108,37.572,10.513
0.00728,36.24,9.943
