Repository: imewei/rheojax

# RheoJAX - JAX-Powered Rheological Analysis
> **Disclaimer:** RheoJAX is pre-release software under active development and testing. APIs, model implementations, and numerical results may change without notice. Outputs have not been independently validated for all use cases. Use at your own risk and verify critical results against established reference data before relying on them in research or industrial applications.

JAX-accelerated package for rheological data analysis. Provides 53 rheological models across 22 families (including TNT, VLB, HVM, HVNM, Giesekus, DMT, ITT-MCT, EPM, SGR, STZ, Fluidity-Saramito, IKH, FIKH, and SPP), 11 data transforms (FFT, Mastercurve/TTS, SRFS, SPP, OWChirp, Cox-Merz, Prony conversion, spectrum inversion, LVE envelope, mutation number, smooth derivative), Bayesian inference via NumPyro, and 218 tutorial notebooks across 20 categories.

## Features

Rheological analysis toolkit with Bayesian inference and parameter optimization:

### Data & I/O
- **Data Support**: Automatic test mode detection (relaxation, creep, oscillation, rotation)
- **File Formats**: TRIOS, CSV, Excel, Anton Paar with format auto-detection
- **Parameter System**: Type-safe parameter management with bounds and constraints

### Loading and Visualizing Data

```python
from rheojax.io.readers import auto_read
from rheojax.visualization import plot_rheo_data
import matplotlib.pyplot as plt

# Example Datasets

This directory contains experimental datasets used in RheoJAX example notebooks, organized by **measurement type** for intuitive access. Synthetic datasets are generated programmatically within notebooks rather than stored as files.

# Clone normally - LFS files download automatically
git clone https://github.com/imewei/rheojax.git
```

**Verification:**
```bash

# Check that LFS files downloaded correctly
git lfs ls-files

# If files didn't download, fetch them manually
git lfs pull
```

## Directory Structure (Organized by Measurement Type)

```
data/
├── oscillation/              # SAOS frequency sweeps (G', G'' vs frequency)
│   ├── polystyrene/          # Polystyrene at various temperatures
│   ├── polyisoprene/         # Linear polyisoprene molecular weight series
│   ├── foods/                # Food materials (chia pudding)
│   ├── metal_networks/       # Metal-coordinating polymer networks
│   ├── hydrogels/            # (Empty - TTS data in temperature_sweep/)
│   └── foams/                # (Empty - TTS data in temperature_sweep/)
│
├── relaxation/               # Stress relaxation G(t) vs time
│   ├── polymers/             # PP, PS, PE, HDPE relaxation data
│   ├── biological/           # Fish muscle
│   ├── foams/                # Shaving foam (liquid foam)
│   └── clays/                # Laponite at various aging times
│
├── creep/                    # Creep compliance J(t) vs time
│   ├── polymers/             # Polystyrene creep data
│   ├── biological/           # Mucus, perihepatic abscess
│   └── creep_experiment.txt  # TRIOS creep measurement
│
├── flow/                     # Steady shear flow (viscosity vs shear rate)
│   ├── hydrogels/            # CNF hydrogel flow curves
│   ├── emulsions/            # Oil-water emulsions at various volume fractions
│   └── solutions/            # Ethyl cellulose solutions
│
├── temperature_sweep/        # Multi-temperature data for TTS/mastercurves
│   ├── polymers/             # frequency_sweep_tts.txt (150°C to -40°C)
│   ├── hydrogels/            # Dual network hydrogel (CNF-MC-Zn)
│   ├── foams/                # Vinyl foam DMA (-35°C to 60°C)
│   └── time_temp_water/      # Time-temperature-water superposition data
│
├── laos/                     # Large Amplitude Oscillatory Shear
│   ├── owchirp_tts.txt       # OWChirp temperature sweep (80 MB, Git LFS)
│   ├── owchirp_tcs.txt       # OWChirp during gelation (66 MB, Git LFS)
│   ├── raw_signal_0010.txt   # Low amplitude raw signal
│   ├── raw_signal_0100.txt   # Medium amplitude raw signal
│   └── raw_signal_1000.txt   # High amplitude raw signal
│
├── mastercurves/             # Pre-processed master curves and Prony data
│   ├── master_curve_ps_*.csv # Polystyrene mastercurves
│   ├── freq_master/          # Frequency-domain master curves
│   ├── freq_raw/             # Raw frequency sweep data
│   ├── time_master/          # Time-domain master curves + Prony series
│   └── examples/             # Additional example datasets
│
├── multi_technique/          # Combined measurement files
│   └── multi_technique.txt   # Relaxation + oscillation + flow
│
└── ikh/                      # IKH/FIKH/HVM/HVNM/TNT/VLB startup+LAOS tutorials
    ├── ML-IKH Experimental data.xlsx      # Wei et al. 2018 J. Rheol (flow curves) — committed
    └── PNAS_DigitalRheometerTwin_Dataset.xlsx  # NOT in this repo — see note below
```

File: examples/data/oscillation/metal_networks/epstein.csv
Angular Frequency	Storage Modulus	Loss Modulus
0.10078333	8.276715041	27.79592048
0.147251525	12.40431387	39.08213171
0.228303587	18.79966975	55.90150607
0.325365944	26.57922404	75.61356229
0.475382499	39.61079143	100.930322
0.694567224	56.70422049	148.1410832
1.014811505	84.130539	183.0923759
1.482710894	116.9769468	251.8468325
2.166344769	165.3187694	332.0824472
3.165181882	229.7277616	416.6810306
4.633204891	319.7723981	563.3665848
6.694563404	437.6175359	749.0295159
9.894110222	596.4368666	898.4744074
14.56156975	816.9528657	1078.037908
21.91219557	1105.076786	1328.516217
31.09985081	1451.896696	1583.802186
46.96227955	1832.965951	1863.699129
65.35003841	2342.78117	2036.857689
99.41878208	2930.4823	2216.504857
