Repository: imewei/rheojax

# RheoJAX - JAX-Powered Rheological Analysis
> **Disclaimer:** RheoJAX is pre-release software under active development and testing. APIs, model implementations, and numerical results may change without notice. Outputs have not been independently validated for all use cases. Use at your own risk and verify critical results against established reference data before relying on them in research or industrial applications.

JAX-accelerated package for rheological data analysis. Provides 53 rheological models across 22 families (including TNT, VLB, HVM, HVNM, Giesekus, DMT, ITT-MCT, EPM, SGR, STZ, Fluidity-Saramito, IKH, FIKH, and SPP), 11 data transforms (FFT, Mastercurve/TTS, SRFS, SPP, OWChirp, Cox-Merz, Prony conversion, spectrum inversion, LVE envelope, mutation number, smooth derivative), Bayesian inference via NumPyro, and 218 tutorial notebooks across 20 categories.

## Features

Rheological analysis toolkit with Bayesian inference and parameter optimization:

### Data & I/O
- **Data Support**: Automatic test mode detection (relaxation, creep, oscillation, rotation)
- **File Formats**: TRIOS, CSV, Excel, Anton Paar with format auto-detection
- **Parameter System**: Type-safe parameter management with bounds and constraints

### Loading and Visualizing Data

```python
from rheojax.io.readers import auto_read
from rheojax.visualization import plot_rheo_data
import matplotlib.pyplot as plt

# Example Datasets

This directory contains experimental datasets used in RheoJAX example notebooks, organized by **measurement type** for intuitive access. Synthetic datasets are generated programmatically within notebooks rather than stored as files.

# Clone normally - LFS files download automatically
git clone https://github.com/imewei/rheojax.git
```

**Verification:**
```bash

# Check that LFS files downloaded correctly
git lfs ls-files

# If files didn't download, fetch them manually
git lfs pull
```

## Directory Structure (Organized by Measurement Type)

```
data/
├── oscillation/              # SAOS frequency sweeps (G', G'' vs frequency)
│   ├── polystyrene/          # Polystyrene at various temperatures
│   ├── polyisoprene/         # Linear polyisoprene molecular weight series
│   ├── foods/                # Food materials (chia pudding)
│   ├── metal_networks/       # Metal-coordinating polymer networks
│   ├── hydrogels/            # (Empty - TTS data in temperature_sweep/)
│   └── foams/                # (Empty - TTS data in temperature_sweep/)
│
├── relaxation/               # Stress relaxation G(t) vs time
│   ├── polymers/             # PP, PS, PE, HDPE relaxation data
│   ├── biological/           # Fish muscle
│   ├── foams/                # Shaving foam (liquid foam)
│   └── clays/                # Laponite at various aging times
│
├── creep/                    # Creep compliance J(t) vs time
│   ├── polymers/             # Polystyrene creep data
│   ├── biological/           # Mucus, perihepatic abscess
│   └── creep_experiment.txt  # TRIOS creep measurement
│
├── flow/                     # Steady shear flow (viscosity vs shear rate)
│   ├── hydrogels/            # CNF hydrogel flow curves
│   ├── emulsions/            # Oil-water emulsions at various volume fractions
│   └── solutions/            # Ethyl cellulose solutions
│
├── temperature_sweep/        # Multi-temperature data for TTS/mastercurves
│   ├── polymers/             # frequency_sweep_tts.txt (150°C to -40°C)
│   ├── hydrogels/            # Dual network hydrogel (CNF-MC-Zn)
│   ├── foams/                # Vinyl foam DMA (-35°C to 60°C)
│   └── time_temp_water/      # Time-temperature-water superposition data
│
├── laos/                     # Large Amplitude Oscillatory Shear
│   ├── owchirp_tts.txt       # OWChirp temperature sweep (80 MB, Git LFS)
│   ├── owchirp_tcs.txt       # OWChirp during gelation (66 MB, Git LFS)
│   ├── raw_signal_0010.txt   # Low amplitude raw signal
│   ├── raw_signal_0100.txt   # Medium amplitude raw signal
│   └── raw_signal_1000.txt   # High amplitude raw signal
│
├── mastercurves/             # Pre-processed master curves and Prony data
│   ├── master_curve_ps_*.csv # Polystyrene mastercurves
│   ├── freq_master/          # Frequency-domain master curves
│   ├── freq_raw/             # Raw frequency sweep data
│   ├── time_master/          # Time-domain master curves + Prony series
│   └── examples/             # Additional example datasets
│
├── multi_technique/          # Combined measurement files
│   └── multi_technique.txt   # Relaxation + oscillation + flow
│
└── ikh/                      # IKH/FIKH/HVM/HVNM/TNT/VLB startup+LAOS tutorials
    ├── ML-IKH Experimental data.xlsx      # Wei et al. 2018 J. Rheol (flow curves) — committed
    └── PNAS_DigitalRheometerTwin_Dataset.xlsx  # NOT in this repo — see note below
```

File: examples/data/oscillation/polystyrene/oscillation_ps130_data.csv
Angular Frequency	Storage Modulus	Loss Modulus
300	3.37E+06	6.08E+06
215	2.59E+06	4.78E+06
154	2.03E+06	3.74E+06
111	1.64E+06	2.93E+06
79.3	1.34E+06	2.30E+06
56.9	1.12E+06	1.80E+06
40.8	9.49E+05	1.42E+06
29.3	8.12E+05	1.13E+06
21	7.01E+05	8.98E+05
15	6.10E+05	7.17E+05
10.8	5.34E+05	5.75E+05
7.74	4.72E+05	4.64E+05
5.55	4.20E+05	3.76E+05
3.98	3.77E+05	3.06E+05
2.85	3.41E+05	2.51E+05
2.05	3.11E+05	2.06E+05
1.47	2.85E+05	1.70E+05
1.05	2.63E+05	1.42E+05
0.754	2.44E+05	1.19E+05
0.541	2.28E+05	1.01E+05
0.388	2.13E+05	87316
0.278	2.01E+05	76928
0.199	1.90E+05	68096
0.143	1.79E+05	61253
0.103	1.69E+05	56788
0.0735	1.59E+05	53599
0.0527	1.49E+05	50294
0.0378	1.39E+05	47966
0.0271	1.30E+05	47075
0.0194	1.21E+05	45962
0.0139	1.12E+05	44047
0.01	1.02E+05	42940

File: examples/data/oscillation/polystyrene/oscillation_ps175_data.csv
Angular Frequency	Storage Modulus	Loss Modulus
300	2.10E+05	75546
215	1.98E+05	68353
154	1.87E+05	62821
111	1.76E+05	58603
79.3	1.65E+05	55441
56.9	1.55E+05	53019
40.8	1.45E+05	51139
29.3	1.35E+05	49646
21	1.25E+05	48344
15	1.15E+05	47146
10.8	1.05E+05	45931
7.74	95099	44660
5.55	85552	43221
3.98	76247	41573
2.85	67320	39723
2.05	58796	37685
1.47	50751	35416
1.05	43335	32943
0.754	36477	30319
0.541	30196	27596
0.388	24587	24760
0.278	19651	21835
0.199	15377	19021
0.143	11916	16328
0.103	8974.5	13787
0.0735	6647.5	11486
0.0527	4807.3	9382.1
0.0378	3422.8	7574.8
0.0271	2386.3	6011.4
0.0194	1614.7	4694.3
0.0139	1077.4	3635.5
0.01	707.65	2783.3

File: examples/data/oscillation/polystyrene/oscillation_ps190_data.csv
Angular Frequency	Storage Modulus	Loss Modulus
300	1.54E+05	51895
215	1.44E+05	49697
154	1.35E+05	47960
111	1.25E+05	46511
79.3	1.16E+05	45269
56.9	1.07E+05	44121
40.8	97384	42971
29.3	88336	41752
21	79484	40410
15	70855	38881
10.8	62567	37174
7.74	54641	35249
5.55	47159	33129
3.98	40158	30797
2.85	33736	28326
2.05	27917	25756
1.47	22729	23108
1.05	18187	20439
0.754	14289	17829
0.541	11035	15336
0.388	8320.8	12959
0.278	6176.7	10800
0.199	4480.3	8857.7
0.143	3198.3	7170.5
0.103	2238.1	5734.6
0.0735	1532.6	4513.1
0.0527	1015.1	3475.2
0.0378	665.74	2661.1
0.0271	428.89	2015.9
0.0194	275.1	1519.3
0.0139	169.66	1122.5
0.01	104.82	825.8
