Repository: imewei/rheojax

# RheoJAX - JAX-Powered Rheological Analysis
> **Disclaimer:** RheoJAX is pre-release software under active development and testing. APIs, model implementations, and numerical results may change without notice. Outputs have not been independently validated for all use cases. Use at your own risk and verify critical results against established reference data before relying on them in research or industrial applications.

JAX-accelerated package for rheological data analysis. Provides 53 rheological models across 22 families (including TNT, VLB, HVM, HVNM, Giesekus, DMT, ITT-MCT, EPM, SGR, STZ, Fluidity-Saramito, IKH, FIKH, and SPP), 11 data transforms (FFT, Mastercurve/TTS, SRFS, SPP, OWChirp, Cox-Merz, Prony conversion, spectrum inversion, LVE envelope, mutation number, smooth derivative), Bayesian inference via NumPyro, and 218 tutorial notebooks across 20 categories.

## Features

Rheological analysis toolkit with Bayesian inference and parameter optimization:

### Data & I/O
- **Data Support**: Automatic test mode detection (relaxation, creep, oscillation, rotation)
- **File Formats**: TRIOS, CSV, Excel, Anton Paar with format auto-detection
- **Parameter System**: Type-safe parameter management with bounds and constraints

### Loading and Visualizing Data

```python
from rheojax.io.readers import auto_read
from rheojax.visualization import plot_rheo_data
import matplotlib.pyplot as plt

# Example Datasets

This directory contains experimental datasets used in RheoJAX example notebooks, organized by **measurement type** for intuitive access. Synthetic datasets are generated programmatically within notebooks rather than stored as files.

# Clone normally - LFS files download automatically
git clone https://github.com/imewei/rheojax.git
```

**Verification:**
```bash

# Check that LFS files downloaded correctly
git lfs ls-files

# If files didn't download, fetch them manually
git lfs pull
```

## Directory Structure (Organized by Measurement Type)

```
data/
├── oscillation/              # SAOS frequency sweeps (G', G'' vs frequency)
│   ├── polystyrene/          # Polystyrene at various temperatures
│   ├── polyisoprene/         # Linear polyisoprene molecular weight series
│   ├── foods/                # Food materials (chia pudding)
│   ├── metal_networks/       # Metal-coordinating polymer networks
│   ├── hydrogels/            # (Empty - TTS data in temperature_sweep/)
│   └── foams/                # (Empty - TTS data in temperature_sweep/)
│
├── relaxation/               # Stress relaxation G(t) vs time
│   ├── polymers/             # PP, PS, PE, HDPE relaxation data
│   ├── biological/           # Fish muscle
│   ├── foams/                # Shaving foam (liquid foam)
│   └── clays/                # Laponite at various aging times
│
├── creep/                    # Creep compliance J(t) vs time
│   ├── polymers/             # Polystyrene creep data
│   ├── biological/           # Mucus, perihepatic abscess
│   └── creep_experiment.txt  # TRIOS creep measurement
│
├── flow/                     # Steady shear flow (viscosity vs shear rate)
│   ├── hydrogels/            # CNF hydrogel flow curves
│   ├── emulsions/            # Oil-water emulsions at various volume fractions
│   └── solutions/            # Ethyl cellulose solutions
│
├── temperature_sweep/        # Multi-temperature data for TTS/mastercurves
│   ├── polymers/             # frequency_sweep_tts.txt (150°C to -40°C)
│   ├── hydrogels/            # Dual network hydrogel (CNF-MC-Zn)
│   ├── foams/                # Vinyl foam DMA (-35°C to 60°C)
│   └── time_temp_water/      # Time-temperature-water superposition data
│
├── laos/                     # Large Amplitude Oscillatory Shear
│   ├── owchirp_tts.txt       # OWChirp temperature sweep (80 MB, Git LFS)
│   ├── owchirp_tcs.txt       # OWChirp during gelation (66 MB, Git LFS)
│   ├── raw_signal_0010.txt   # Low amplitude raw signal
│   ├── raw_signal_0100.txt   # Medium amplitude raw signal
│   └── raw_signal_1000.txt   # High amplitude raw signal
│
├── mastercurves/             # Pre-processed master curves and Prony data
│   ├── master_curve_ps_*.csv # Polystyrene mastercurves
│   ├── freq_master/          # Frequency-domain master curves
│   ├── freq_raw/             # Raw frequency sweep data
│   ├── time_master/          # Time-domain master curves + Prony series
│   └── examples/             # Additional example datasets
│
├── multi_technique/          # Combined measurement files
│   └── multi_technique.txt   # Relaxation + oscillation + flow
│
└── ikh/                      # IKH/FIKH/HVM/HVNM/TNT/VLB startup+LAOS tutorials
    ├── ML-IKH Experimental data.xlsx      # Wei et al. 2018 J. Rheol (flow curves) — committed
    └── PNAS_DigitalRheometerTwin_Dataset.xlsx  # NOT in this repo — see note below
```

File: examples/data/pyRheo/ec_solution/ec_shear_viscosity_03-00.csv
Shear Rate;Shear Stress;Viscosity;Speed;Torque
[1/s];[Pa];[Pa·s];[1/min];[µNm]
0,1;0,0155;0,155;0,0167;0,0634
0,126;0,0184;0,147;0,0211;0,0754
0,158;0,0238;0,15;0,0265;0,0973
0,2;0,0323;0,162;0,0334;0,132
0,251;0,0381;0,152;0,0421;0,156
0,316;0,0472;0,149;0,0529;0,193
0,398;0,0583;0,146;0,0666;0,238
0,501;0,0718;0,143;0,0839;0,293
0,631;0,0876;0,139;0,106;0,358
0,794;0,11;0,139;0,133;0,451
1;0,139;0,139;0,167;0,569
1,1;0,148;0,135;0,184;0,606
1,37;0,182;0,133;0,23;0,745
1,71;0,227;0,132;0,286;0,926
2,13;0,276;0,129;0,357;1,13
2,66;0,344;0,129;0,445;1,4
3,32;0,424;0,128;0,555;1,73
4,14;0,524;0,127;0,692;2,14
5,16;0,643;0,125;0,863;2,63
6,43;0,794;0,123;1,08;3,24
8,02;0,982;0,122;1,34;4,01
10;1,21;0,121;1,67;4,96
11;1,34;0,122;1,84;5,46
13,8;1,64;0,119;2,31;6,7
17,3;2,03;0,118;2,89;8,29
21,6;2,49;0,115;3,62;10,2
27,1;3,07;0,113;4,54;12,5
34;3,78;0,111;5,68;15,5
42,5;4,68;0,11;7,12;19,1
53,3;5,8;0,109;8,92;23,7
66,8;7,2;0,108;11,2;29,4
83,7;8,87;0,106;14;36,2
105;10,7;0,102;17,6;43,9
131;13,5;0,103;22;55,1
165;16,5;0,1;27,6;67,4
206;20,4;0,0987;34,5;83,2
258;24,2;0,0937;43,3;98,9
324;29,7;0,0917;54,2;121
406;35,6;0,0877;67,9;145
508;43,1;0,0848;85,1;176
637;51,2;0,0804;107;209
798;61,5;0,077;134;251
1000;72,8;0,0728;167;298

File: examples/data/pyRheo/ec_solution/ec_shear_viscosity_05-00.csv
Shear Rate;Shear Stress;Viscosity;Speed;Torque
[1/s];[Pa];[Pa·s];[1/min];[µNm]
0,1;0,104;1,04;0,0167;0,423
0,126;0,135;1,08;0,0211;0,554
0,158;0,173;1,09;0,0265;0,707
0,2;0,22;1,1;0,0334;0,901
0,251;0,28;1,11;0,0421;1,14
0,316;0,355;1,12;0,0529;1,45
0,398;0,446;1,12;0,0666;1,82
0,501;0,564;1,12;0,0839;2,3
0,631;0,709;1,12;0,106;2,9
0,794;0,894;1,13;0,133;3,65
1;1,12;1,12;0,167;4,58
1,1;1,23;1,12;0,184;5,03
1,37;1,53;1,12;0,23;6,27
1,71;1,9;1,11;0,286;7,76
2,13;2,34;1,1;0,357;9,57
2,66;2,9;1,09;0,445;11,8
3,32;3,57;1,08;0,555;14,6
4,14;4,38;1,06;0,692;17,9
5,16;5,39;1,05;0,863;22
6,43;6,61;1,03;1,08;27
8,02;8,1;1,01;1,34;33,1
10;9,92;0,992;1,67;40,5
11;10,8;0,984;1,84;44,2
13,8;13,3;0,963;2,31;54,2
17,3;16,2;0,941;2,89;66,4
21,6;19,9;0,92;3,62;81,4
27,1;24,2;0,894;4,54;99
34;29,6;0,872;5,68;121
42,5;35,9;0,843;7,12;147
53,3;43,1;0,809;8,92;176
66,8;51,6;0,772;11,2;211
83,7;61,3;0,732;14;250
105;73;0,697;17,6;298
131;88,4;0,673;22;361
165;104;0,634;27,6;427
206;124;0,599;34,5;505
258;146;0,563;43,3;595
324;171;0,527;54,2;698
406;200;0,492;67,9;815
508;233;0,459;85,1;954
637;271;0,425;107;1110
798;315;0,394;134;1290
1000;364;0,364;167;1490

File: examples/data/pyRheo/ec_solution/ec_shear_viscosity_09-00.csv
Shear Rate;Shear Stress;Viscosity;Speed;Torque
[1/s];[Pa];[Pa·s];[1/min];[µNm]
0,1;1,1;11;0,0167;4,5
0,126;1,42;11,3;0,0211;5,82
0,158;1,81;11,4;0,0265;7,39
0,2;2,28;11,4;0,0334;9,31
0,251;2,87;11,4;0,042;11,7
0,316;3,61;11,4;0,0529;14,8
0,398;4,53;11,4;0,0666;18,5
0,501;5,67;11,3;0,0839;23,2
0,631;7,07;11,2;0,106;28,9
0,794;8,83;11,1;0,133;36,1
1;11;11;0,167;44,9
1,1;12;10,9;0,184;49,2
1,37;14,8;10,8;0,23;60,6
1,71;18,3;10,7;0,286;74,6
2,13;22,3;10,5;0,357;91,3
2,66;27,3;10,3;0,445;112
3,32;33,1;9,99;0,555;135
4,14;40;9,68;0,692;164
5,16;48,4;9,39;0,863;198
6,43;58,1;9,03;1,08;237
8,02;69,5;8,67;1,34;284
10;83,1;8,3;1,67;339
11;89;8,1;1,84;364
13,8;106;7,7;2,31;434
17,3;126;7,29;2,89;514
21,6;149;6,88;3,62;608
27,1;175;6,45;4,54;714
34;205;6,03;5,69;837
42,6;238;5,59;7,12;973
53,3;274;5,14;8,93;1120
66,8;315;4,72;11,2;1290
83,7;362;4,33;14;1480
105;423;4,03;17,6;1730
131;503;3,83;22;2050
165;587;3,56;27,6;2400
206;677;3,28;34,5;2770
258;772;2,99;43,3;3150
324;882;2,73;54,2;3610
406;1000;2,47;67,9;4100
508;1140;2,25;85,1;4660
637;1290;2,03;107;5270
798;1460;1,83;134;5950
1000;1640;1,64;167;6720

File: examples/data/pyRheo/ec_solution/ec_shear_viscosity_10-00.csv
Shear Rate;Shear Stress;Viscosity;Speed;Torque
[1/s];[Pa];[Pa·s];[1/min];[µNm]
0,1;2,85;28,6;0,0167;11,7
0,126;3,73;29,7;0,0211;15,3
0,158;4,74;29,9;0,0265;19,4
0,2;5,98;30;0,0334;24,4
0,251;7,5;29,8;0,042;30,6
0,316;9,38;29,7;0,0529;38,3
0,398;11,7;29,4;0,0666;47,9
0,501;14,6;29;0,0839;59,5
0,631;18;28,6;0,106;73,6
0,794;22,4;28,2;0,133;91,5
1;27,7;27,7;0,167;113
1,1;30,3;27,5;0,184;124
1,37;37,1;27;0,23;151
1,71;45;26,3;0,286;184
2,13;54,1;25,4;0,357;221
2,66;65,1;24,5;0,445;266
3,32;77,6;23,4;0,555;317
4,14;92;22,2;0,692;376
5,16;109;21,1;0,863;446
6,43;129;20;1,08;525
8,02;151;18,8;1,34;617
10;177;17,7;1,67;725
11;188;17,1;1,84;769
13,8;220;16;2,31;900
17,3;256;14,8;2,89;1050
21,6;298;13,8;3,62;1220
27,1;345;12,7;4,54;1410
34;398;11,7;5,69;1620
42,6;456;10,7;7,12;1860
53,3;522;9,8;8,93;2130
66,8;588;8,79;11,2;2400
83,7;660;7,89;14;2700
105;735;7;17,6;3000
131;824;6,27;22;3370
165;968;5,88;27,5;3950
206;1100;5,33;34,5;4490
258;1270;4,92;43,2;5190
324;1440;4,45;54,2;5890
406;1630;4,02;67,9;6650
508;1820;3,58;85,1;7440
637;2020;3,17;107;8250
798;2240;2,8;134;9140
1000;2420;2,42;167;9890
