Repository: imewei/rheojax

# RheoJAX - JAX-Powered Rheological Analysis
> **Disclaimer:** RheoJAX is pre-release software under active development and testing. APIs, model implementations, and numerical results may change without notice. Outputs have not been independently validated for all use cases. Use at your own risk and verify critical results against established reference data before relying on them in research or industrial applications.

JAX-accelerated package for rheological data analysis. Provides 53 rheological models across 22 families (including TNT, VLB, HVM, HVNM, Giesekus, DMT, ITT-MCT, EPM, SGR, STZ, Fluidity-Saramito, IKH, FIKH, and SPP), 11 data transforms (FFT, Mastercurve/TTS, SRFS, SPP, OWChirp, Cox-Merz, Prony conversion, spectrum inversion, LVE envelope, mutation number, smooth derivative), Bayesian inference via NumPyro, and 218 tutorial notebooks across 20 categories.

## Features

Rheological analysis toolkit with Bayesian inference and parameter optimization:

### Data & I/O
- **Data Support**: Automatic test mode detection (relaxation, creep, oscillation, rotation)
- **File Formats**: TRIOS, CSV, Excel, Anton Paar with format auto-detection
- **Parameter System**: Type-safe parameter management with bounds and constraints

### Loading and Visualizing Data

```python
from rheojax.io.readers import auto_read
from rheojax.visualization import plot_rheo_data
import matplotlib.pyplot as plt

# Example Datasets

This directory contains experimental datasets used in RheoJAX example notebooks, organized by **measurement type** for intuitive access. Synthetic datasets are generated programmatically within notebooks rather than stored as files.

# Clone normally - LFS files download automatically
git clone https://github.com/imewei/rheojax.git
```

**Verification:**
```bash

# Check that LFS files downloaded correctly
git lfs ls-files

# If files didn't download, fetch them manually
git lfs pull
```

## Directory Structure (Organized by Measurement Type)

```
data/
├── oscillation/              # SAOS frequency sweeps (G', G'' vs frequency)
│   ├── polystyrene/          # Polystyrene at various temperatures
│   ├── polyisoprene/         # Linear polyisoprene molecular weight series
│   ├── foods/                # Food materials (chia pudding)
│   ├── metal_networks/       # Metal-coordinating polymer networks
│   ├── hydrogels/            # (Empty - TTS data in temperature_sweep/)
│   └── foams/                # (Empty - TTS data in temperature_sweep/)
│
├── relaxation/               # Stress relaxation G(t) vs time
│   ├── polymers/             # PP, PS, PE, HDPE relaxation data
│   ├── biological/           # Fish muscle
│   ├── foams/                # Shaving foam (liquid foam)
│   └── clays/                # Laponite at various aging times
│
├── creep/                    # Creep compliance J(t) vs time
│   ├── polymers/             # Polystyrene creep data
│   ├── biological/           # Mucus, perihepatic abscess
│   └── creep_experiment.txt  # TRIOS creep measurement
│
├── flow/                     # Steady shear flow (viscosity vs shear rate)
│   ├── hydrogels/            # CNF hydrogel flow curves
│   ├── emulsions/            # Oil-water emulsions at various volume fractions
│   └── solutions/            # Ethyl cellulose solutions
│
├── temperature_sweep/        # Multi-temperature data for TTS/mastercurves
│   ├── polymers/             # frequency_sweep_tts.txt (150°C to -40°C)
│   ├── hydrogels/            # Dual network hydrogel (CNF-MC-Zn)
│   ├── foams/                # Vinyl foam DMA (-35°C to 60°C)
│   └── time_temp_water/      # Time-temperature-water superposition data
│
├── laos/                     # Large Amplitude Oscillatory Shear
│   ├── owchirp_tts.txt       # OWChirp temperature sweep (80 MB, Git LFS)
│   ├── owchirp_tcs.txt       # OWChirp during gelation (66 MB, Git LFS)
│   ├── raw_signal_0010.txt   # Low amplitude raw signal
│   ├── raw_signal_0100.txt   # Medium amplitude raw signal
│   └── raw_signal_1000.txt   # High amplitude raw signal
│
├── mastercurves/             # Pre-processed master curves and Prony data
│   ├── master_curve_ps_*.csv # Polystyrene mastercurves
│   ├── freq_master/          # Frequency-domain master curves
│   ├── freq_raw/             # Raw frequency sweep data
│   ├── time_master/          # Time-domain master curves + Prony series
│   └── examples/             # Additional example datasets
│
├── multi_technique/          # Combined measurement files
│   └── multi_technique.txt   # Relaxation + oscillation + flow
│
└── ikh/                      # IKH/FIKH/HVM/HVNM/TNT/VLB startup+LAOS tutorials
    ├── ML-IKH Experimental data.xlsx      # Wei et al. 2018 J. Rheol (flow curves) — committed
    └── PNAS_DigitalRheometerTwin_Dataset.xlsx  # NOT in this repo — see note below
```

File: examples/data/pyRheo/vinyl_foam/foam_dma_-10C.csv
Angular Frequency	Storage Modulus	Loss Modulus
0.3	55.6224	7.008
0.475468	57.9442	6.64442
0.753566	60.0243	6.34043
1.19432	61.8151	6.0248
1.89287	63.5459	5.71643
3.0	65.1771	5.46482
4.75468	66.7282	5.17678
7.53566	68.2129	4.93063
11.9432	69.6702	4.69736
18.9287	71.0049	4.39215
30.0	72.2914	4.10464

File: examples/data/pyRheo/vinyl_foam/foam_dma_-15C.csv
Angular Frequency	Storage Modulus	Loss Modulus
0.3	65.2175	6.13761
0.475468	67.3114	5.73345
0.753566	69.0371	5.36397
1.19432	70.5468	5.00444
1.89287	71.9984	4.61062
3.0	73.2707	4.29924
4.75468	74.6864	4.0095
7.53566	75.7801	3.80171
11.9432	76.849	3.60468
18.9287	77.8967	3.35029
30.0	78.9182	3.10213

File: examples/data/pyRheo/vinyl_foam/foam_dma_-25C.csv
Angular Frequency	Storage Modulus	Loss Modulus
0.3	77.6574	3.57905
0.475468	78.8457	3.35772
0.753566	80.0251	3.18834
1.19432	80.8404	2.79635
1.89287	81.7309	2.58417
3.0	82.6422	2.48452
4.75468	83.2817	2.34714
7.53566	83.9706	2.19451
11.9432	84.5872	2.09113
18.9287	85.241	1.92297
30.0	85.8424	1.79801

File: examples/data/pyRheo/vinyl_foam/foam_dma_-30C.csv
Angular Frequency	Storage Modulus	Loss Modulus
0.3	83.4306	3.0038
0.475468	84.7864	2.72477
0.753566	85.7509	2.47533
1.19432	86.6031	2.3637
1.89287	87.2955	2.16921
3.0	87.9707	2.00791
4.75468	88.5875	1.90173
7.53566	89.2994	1.87914
11.9432	89.857	1.86634
18.9287	90.3515	1.69969
30.0	90.5715	1.5888

File: examples/data/pyRheo/vinyl_foam/foam_dma_-5C.csv
Angular Frequency	Storage Modulus	Loss Modulus
0.3	41.4437	7.87926
0.475468	44.1094	7.6982
0.753566	46.4867	7.55905
1.19432	48.8232	7.41276
1.89287	51.0232	7.19031
3.0	53.1437	6.94398
4.75468	55.1638	6.6966
7.53566	57.1437	6.48573
11.9432	59.0446	6.2572
18.9287	60.8636	5.97239
30.0	62.6193	5.71446

File: examples/data/pyRheo/vinyl_foam/foam_dma_20C.csv
Angular Frequency	Storage Modulus	Loss Modulus
0.3	2.63805	1.3006
0.475468	3.0059	1.47702
0.753566	3.43499	1.67524
1.19432	3.92483	1.89665
1.89287	4.48151	2.1374
3.0	5.10973	2.41018
4.75468	5.82875	2.70726
7.53566	6.62715	3.02361
11.9432	7.5268	3.36901
18.9287	8.53758	3.733
30.0	9.66712	4.11596

File: examples/data/pyRheo/vinyl_foam/foam_dma_40C.csv
Angular Frequency	Storage Modulus	Loss Modulus
0.3	0.373848	0.109386
0.475468	0.403461	0.124197
0.753566	0.438204	0.141848
1.19432	0.476336	0.162394
1.89287	0.519301	0.186999
3.0	0.569341	0.216642
4.75468	0.626948	0.25356
7.53566	0.693494	0.2969
11.9432	0.769879	0.348558
18.9287	0.850328	0.406309
30.0	0.944505	0.474305

File: examples/data/pyRheo/vinyl_foam/foam_dma_45C.csv
Angular Frequency	Storage Modulus	Loss Modulus
0.3	0.301138	0.0700146
0.475468	0.324838	0.0799162
0.753566	0.348018	0.089853
1.19432	0.37275	0.101943
1.89287	0.400045	0.116608
3.0	0.430876	0.134154
4.75468	0.466592	0.154801
7.53566	0.507136	0.180166
11.9432	0.554204	0.211146
18.9287	0.608808	0.248502
30.0	0.673053	0.294596

File: examples/data/pyRheo/vinyl_foam/foam_dma_5C.csv
Angular Frequency	Storage Modulus	Loss Modulus
0.3	18.4127	6.19209
0.475468	20.3929	6.49432
0.753566	22.399	6.76412
1.19432	24.4442	7.00893
1.89287	26.5703	7.23928
3.0	28.739	7.43153
4.75468	31.0327	7.60903
7.53566	33.3103	7.74335
11.9432	35.6553	7.85837
18.9287	38.0936	7.95368
30.0	40.4156	7.95285
