Repository: imewei/rheojax

# RheoJAX - JAX-Powered Rheological Analysis
> **Disclaimer:** RheoJAX is pre-release software under active development and testing. APIs, model implementations, and numerical results may change without notice. Outputs have not been independently validated for all use cases. Use at your own risk and verify critical results against established reference data before relying on them in research or industrial applications.

JAX-accelerated package for rheological data analysis. Provides 53 rheological models across 22 families (including TNT, VLB, HVM, HVNM, Giesekus, DMT, ITT-MCT, EPM, SGR, STZ, Fluidity-Saramito, IKH, FIKH, and SPP), 11 data transforms (FFT, Mastercurve/TTS, SRFS, SPP, OWChirp, Cox-Merz, Prony conversion, spectrum inversion, LVE envelope, mutation number, smooth derivative), Bayesian inference via NumPyro, and 218 tutorial notebooks across 20 categories.

## Features

Rheological analysis toolkit with Bayesian inference and parameter optimization:

### Data & I/O
- **Data Support**: Automatic test mode detection (relaxation, creep, oscillation, rotation)
- **File Formats**: TRIOS, CSV, Excel, Anton Paar with format auto-detection
- **Parameter System**: Type-safe parameter management with bounds and constraints

### Loading and Visualizing Data

```python
from rheojax.io.readers import auto_read
from rheojax.visualization import plot_rheo_data
import matplotlib.pyplot as plt

# Example Datasets

This directory contains experimental datasets used in RheoJAX example notebooks, organized by **measurement type** for intuitive access. Synthetic datasets are generated programmatically within notebooks rather than stored as files.

# Clone normally - LFS files download automatically
git clone https://github.com/imewei/rheojax.git
```

**Verification:**
```bash

# Check that LFS files downloaded correctly
git lfs ls-files

# If files didn't download, fetch them manually
git lfs pull
```

## Directory Structure (Organized by Measurement Type)

```
data/
├── oscillation/              # SAOS frequency sweeps (G', G'' vs frequency)
│   ├── polystyrene/          # Polystyrene at various temperatures
│   ├── polyisoprene/         # Linear polyisoprene molecular weight series
│   ├── foods/                # Food materials (chia pudding)
│   ├── metal_networks/       # Metal-coordinating polymer networks
│   ├── hydrogels/            # (Empty - TTS data in temperature_sweep/)
│   └── foams/                # (Empty - TTS data in temperature_sweep/)
│
├── relaxation/               # Stress relaxation G(t) vs time
│   ├── polymers/             # PP, PS, PE, HDPE relaxation data
│   ├── biological/           # Fish muscle
│   ├── foams/                # Shaving foam (liquid foam)
│   └── clays/                # Laponite at various aging times
│
├── creep/                    # Creep compliance J(t) vs time
│   ├── polymers/             # Polystyrene creep data
│   ├── biological/           # Mucus, perihepatic abscess
│   └── creep_experiment.txt  # TRIOS creep measurement
│
├── flow/                     # Steady shear flow (viscosity vs shear rate)
│   ├── hydrogels/            # CNF hydrogel flow curves
│   ├── emulsions/            # Oil-water emulsions at various volume fractions
│   └── solutions/            # Ethyl cellulose solutions
│
├── temperature_sweep/        # Multi-temperature data for TTS/mastercurves
│   ├── polymers/             # frequency_sweep_tts.txt (150°C to -40°C)
│   ├── hydrogels/            # Dual network hydrogel (CNF-MC-Zn)
│   ├── foams/                # Vinyl foam DMA (-35°C to 60°C)
│   └── time_temp_water/      # Time-temperature-water superposition data
│
├── laos/                     # Large Amplitude Oscillatory Shear
│   ├── owchirp_tts.txt       # OWChirp temperature sweep (80 MB, Git LFS)
│   ├── owchirp_tcs.txt       # OWChirp during gelation (66 MB, Git LFS)
│   ├── raw_signal_0010.txt   # Low amplitude raw signal
│   ├── raw_signal_0100.txt   # Medium amplitude raw signal
│   └── raw_signal_1000.txt   # High amplitude raw signal
│
├── mastercurves/             # Pre-processed master curves and Prony data
│   ├── master_curve_ps_*.csv # Polystyrene mastercurves
│   ├── freq_master/          # Frequency-domain master curves
│   ├── freq_raw/             # Raw frequency sweep data
│   ├── time_master/          # Time-domain master curves + Prony series
│   └── examples/             # Additional example datasets
│
├── multi_technique/          # Combined measurement files
│   └── multi_technique.txt   # Relaxation + oscillation + flow
│
└── ikh/                      # IKH/FIKH/HVM/HVNM/TNT/VLB startup+LAOS tutorials
    ├── ML-IKH Experimental data.xlsx      # Wei et al. 2018 J. Rheol (flow curves) — committed
    └── PNAS_DigitalRheometerTwin_Dataset.xlsx  # NOT in this repo — see note below
```

File: examples/data/temperature_sweep/foams/foam_dma_-20C.csv
Angular Frequency	Storage Modulus	Loss Modulus
0.3	75.0632	4.74962
0.475468	76.5945	4.52688
0.753566	78.21	4.19
1.19432	79.566	3.83933
1.89287	80.7212	3.55231
3.0	81.6569	3.26586
4.75468	82.679	3.05524
7.53566	83.4552	2.92981
11.9432	84.264	2.78237
18.9287	85.1219	2.53636
30.0	85.9014	2.35462

File: examples/data/temperature_sweep/foams/foam_dma_-35C.csv
Angular Frequency	Storage Modulus	Loss Modulus
0.3	91.1148	1.9021
0.475468	92.2574	1.95358
0.753566	92.8515	1.66885
1.19432	93.2294	1.45908
1.89287	93.9641	1.6333
3.0	94.4068	1.50901
4.75468	95.024	1.5263
7.53566	95.4758	1.52376
11.9432	95.8522	1.48686
18.9287	96.4877	1.46139
30.0	96.6621	1.38097

File: examples/data/temperature_sweep/foams/foam_dma_0C.csv
Angular Frequency	Storage Modulus	Loss Modulus
0.3	28.2789	7.29255
0.475468	30.7413	7.3618
0.753566	33.0509	7.47238
1.19432	35.3433	7.48943
1.89287	37.5846	7.52099
3.0	39.8378	7.48368
4.75468	42.03	7.39349
7.53566	44.2534	7.33549
11.9432	46.4615	7.22583
18.9287	48.6959	7.12824
30.0	50.739	6.93538

File: examples/data/temperature_sweep/foams/foam_dma_10C.csv
Angular Frequency	Storage Modulus	Loss Modulus
0.3	9.61979	3.86233
0.475468	10.824	4.1488
0.753566	12.0952	4.46233
1.19432	13.441	4.78351
1.89287	14.8854	5.10011
3.0	16.448	5.4214
4.75468	18.0836	5.70832
7.53566	19.8096	6.01071
11.9432	21.6394	6.29256
18.9287	23.5547	6.55782
30.0	25.5892	6.80105

File: examples/data/temperature_sweep/foams/foam_dma_15C.csv
Angular Frequency	Storage Modulus	Loss Modulus
0.3	4.6804	2.21003
0.475468	5.2966	2.44584
0.753566	5.98314	2.69968
1.19432	6.74678	2.97483
1.89287	7.59537	3.26833
3.0	8.53326	3.57954
4.75468	9.55506	3.90155
7.53566	10.6725	4.23459
11.9432	11.8992	4.58058
18.9287	13.2325	4.92613
30.0	14.688	5.25707

File: examples/data/temperature_sweep/foams/foam_dma_25C.csv
Angular Frequency	Storage Modulus	Loss Modulus
0.3	1.23919	0.612103
0.475468	1.40585	0.702101
0.753566	1.59621	0.806713
1.19432	1.81575	0.927132
1.89287	2.06749	1.06457
3.0	2.36	1.22229
4.75468	2.69569	1.40151
7.53566	3.08025	1.60445
11.9432	3.52175	1.83058
18.9287	4.02668	2.08255
30.0	4.6046	2.36062

File: examples/data/temperature_sweep/foams/foam_dma_30C.csv
Angular Frequency	Storage Modulus	Loss Modulus
0.3	0.789572	0.357401
0.475468	0.873519	0.405143
0.753566	0.968018	0.460106
1.19432	1.07673	0.524165
1.89287	1.20032	0.597253
3.0	1.3401	0.679601
4.75468	1.50206	0.773997
7.53566	1.67029	0.873346
11.9432	1.86733	0.984194
18.9287	2.0764	1.09946
30.0	2.31212	1.2233

File: examples/data/temperature_sweep/foams/foam_dma_35C.csv
Angular Frequency	Storage Modulus	Loss Modulus
0.3	0.509356	0.18771
0.475468	0.554968	0.212408
0.753566	0.610387	0.243777
1.19432	0.674816	0.281199
1.89287	0.749152	0.325889
3.0	0.834463	0.378265
4.75468	0.928249	0.43821
7.53566	1.03086	0.506096
11.9432	1.14943	0.584417
18.9287	1.28218	0.671663
30.0	1.43084	0.768666

File: examples/data/temperature_sweep/foams/foam_dma_50C.csv
Angular Frequency	Storage Modulus	Loss Modulus
0.3	0.262922	0.0494308
0.475468	0.282589	0.0565327
0.753566	0.3003	0.0624495
1.19432	0.317148	0.0698104
1.89287	0.33591	0.078911
3.0	0.356776	0.089688
4.75468	0.380122	0.101779
7.53566	0.407653	0.11705
11.9432	0.438308	0.136282
18.9287	0.473446	0.158794
30.0	0.514126	0.187126

File: examples/data/temperature_sweep/foams/foam_dma_60C.csv
Angular Frequency	Storage Modulus	Loss Modulus
0.3	0.21866	0.0289632
0.475468	0.236923	0.0326661
0.753566	0.247375	0.035207
1.19432	0.257987	0.0384948
1.89287	0.268072	0.0418091
3.0	0.279399	0.0464151
4.75468	0.292091	0.0521121
7.53566	0.305569	0.0580809
11.9432	0.321245	0.0657321
18.9287	0.337945	0.074471
30.0	0.358115	0.0866628
