Repository: imewei/rheojax

# RheoJAX - JAX-Powered Rheological Analysis
> **Disclaimer:** RheoJAX is pre-release software under active development and testing. APIs, model implementations, and numerical results may change without notice. Outputs have not been independently validated for all use cases. Use at your own risk and verify critical results against established reference data before relying on them in research or industrial applications.

JAX-accelerated package for rheological data analysis. Provides 53 rheological models across 22 families (including TNT, VLB, HVM, HVNM, Giesekus, DMT, ITT-MCT, EPM, SGR, STZ, Fluidity-Saramito, IKH, FIKH, and SPP), 11 data transforms (FFT, Mastercurve/TTS, SRFS, SPP, OWChirp, Cox-Merz, Prony conversion, spectrum inversion, LVE envelope, mutation number, smooth derivative), Bayesian inference via NumPyro, and 218 tutorial notebooks across 20 categories.

## Features

Rheological analysis toolkit with Bayesian inference and parameter optimization:

### Data & I/O
- **Data Support**: Automatic test mode detection (relaxation, creep, oscillation, rotation)
- **File Formats**: TRIOS, CSV, Excel, Anton Paar with format auto-detection
- **Parameter System**: Type-safe parameter management with bounds and constraints

### Loading and Visualizing Data

```python
from rheojax.io.readers import auto_read
from rheojax.visualization import plot_rheo_data
import matplotlib.pyplot as plt

# Load data (auto-detect format)
data = auto_read("stress_relaxation.txt")

# Generate or load data
t = np.logspace(-2, 2, 50)
G_data = 1e5 * np.exp(-t / 0.01) + np.random.normal(0, 1e3, 50)

# Create model and data
model = Maxwell()
t = np.logspace(-2, 2, 50)
G_data = 1e5 * np.exp(-t / 0.01) + np.random.normal(0, 1e3, 50)

# Step 3: Analyze results
print(f"Posterior mean: G0={result.summary['G0']['mean']:.3e} ± {result.summary['G0']['std']:.3e}")
print(f"Convergence: R-hat={result.diagnostics['r_hat']['G0']:.4f}, ESS={result.diagnostics['ess']['G0']:.0f}")

# SGR Soft Glassy Rheology Tutorials

Comprehensive tutorials for the Soft Glassy Rheology (SGR) model across all 6 rheological protocols with NLSQ → NUTS Bayesian inference pipelines.

## Overview

The SGR model (Sollich 1998) describes soft glassy materials — foams, emulsions, pastes, and colloidal suspensions — using a single **noise temperature** parameter `x` that controls the glass transition:

- **x < 1**: Glass phase (yield stress, aging, solid-like)
- **1 < x < 2**: Power-law viscoelastic fluid (G' ~ G'' ~ ω^(x-1))
- **x ≥ 2**: Newtonian liquid

## Notebooks

| # | Notebook | Protocol | Data | Key Topics |
|---|----------|----------|------|------------|
| 01 | [Flow Curve](01_sgr_flow_curve.ipynb) | Viscosity η(γ̇) | Real emulsions (6 φ) | Volume fraction sweep, phase regime, shear banding, SGRGeneric comparison |
| 02 | [Stress Relaxation](02_sgr_stress_relaxation.ipynb) | G(t) | Real laponite clay (5 aging times) | Power-law G(t)~t^(x-2), aging sweep, thermodynamic consistency |
| 03 | [SAOS](03_sgr_saos.ipynb) | G'(ω), G''(ω) | Real chia seed gel | Phase regime exploration, power-law scaling, Cole-Cole, SGRGeneric |
| 04 | [Creep](04_sgr_creep.ipynb) | J(t) | Real mucus | Power-law creep J(t)~t^(2-x), limited-data Bayesian inference |
| 05 | [Startup](05_sgr_startup.ipynb) | η⁺(t) | Synthetic (from NB 01) | Stress growth, dynamic_x thixotropy, evolve_x() visualization |
| 06 | [LAOS](06_sgr_laos.ipynb) | σ(t) | Synthetic (from NB 01) | Lissajous curves, Fourier harmonics, Chebyshev decomposition |

## Prerequisites

- Phase 1 basic/ notebooks (model fitting fundamentals)
- Phase 3 bayesian/ notebooks (Bayesian inference with NUTS)

## Recommended Order

1. **Start with 01-flow-curve** — calibrates parameters for Notebooks 05 and 06
2. **02-relaxation**, **03-saos**, and **04-creep** use independent real data (any order)
3. **05-startup** and **06-laos** use synthetic data from NB 01 calibrated parameters

## Data Sources

- **Real data (NB 01-04):** Emulsion flow curves, laponite clay relaxation, chia seed gel oscillation, mucus creep compliance
- **Synthetic data (NB 05-06):** Generated from NB 01 calibrated emulsion parameters (φ=0.80) with 3% Gaussian noise

## Models

- **SGRConventional** (Sollich 1998): Primary model in all 6 notebooks, supports all protocols
- **SGRGeneric** (Fuereder & Ilg 2013): Thermodynamically consistent GENERIC framework variant, compared in NB 01-03

## Parameters

| Parameter | Symbol | Bounds | Description |
|-----------|--------|--------|-------------|
| Noise temperature | x | (0.5, 3.0) | Controls glass transition |
| Modulus scale | G0 | (1e-3, 1e9) Pa | Absolute elastic magnitude |
| Attempt time | τ₀ | (1e-9, 1e3) s | Microscopic relaxation timescale |

## Runtime

- **Fast demo** (1 chain): ~2-3 min per notebook
- **Production** (4 chains): ~5-10 min per notebook

File: examples/sgr/04_sgr_creep.ipynb
# SGR Creep Compliance: Sub-Diffusive Creep in Biological Soft Matter

> **What is SGR?** The Soft Glassy Rheology (SGR) model is a **statistical mechanics framework** for materials with disordered, metastable microstructures—foams, emulsions, pastes, colloidal gels. It treats the material as mesoscopic "elements" trapped in energy wells of depth $E$, with an effective **noise temperature** $x$ providing thermal-like kicks that enable rearrangements. This trap model produces a genuine **glass transition** at $x=1$, separating solid-like and fluid-like phases.

> **Handbook:** [SGR Conventional](../../docs/source/models/sgr/sgr_conventional.rst) • [SGR Generic](../../docs/source/models/sgr/sgr_generic.rst)

## Key Physics: Sub-Diffusive Creep

SGR predicts **power-law creep compliance** $J(t) \sim t^{x-1}$ for $1 < x < 2$, complementary to the relaxation exponent $(1-x)$. The creep and relaxation exponents sum to zero: $(x-1) + (1-x) = 0$.

**Phase-dependent behavior:**
- **$x < 1$** (glass): $J(t) \to$ constant (solid-like, no flow below yield stress)
- **$1 < x < 2$** (power-law fluid): $J(t) \sim t^{x-1}$ (sub-diffusive, slower than linear)
- **$x = 2$**: Linear creep $J(t) \sim t$ (Newtonian)
- **$x > 2$**: Super-diffusive (unphysical for most soft glasses)

**Biological soft matter** (mucus, cellular networks) often exhibits soft glassy behavior with $1 < x < 2$, reflecting structural rearrangements under constant stress. The trap model captures the combination of elastic caging (short times) and slow structural relaxation (long times).

**Parameters**:
- $x$: Noise temperature — controls creep exponent $(x-1)$
- $G_0$: Elastic modulus — sets compliance magnitude $J \sim 1/G_0$
- $\tau_0$: Microscopic time — sets time scale

## Learning Objectives

1. Fit SGR creep model to biological soft matter data (mucus)
2. Understand $J(t) \sim t^{x-1}$ power-law creep behavior
3. Handle limited data in Bayesian inference (wider posteriors)
4. Connect creep exponent $(x-1)$ to relaxation exponent $(1-x)$

## Prerequisites

- Basic RheoJAX (`basic/01_getting_started.ipynb`)
- Bayesian inference (`bayesian/01_bayesian_intro.ipynb`)

## Runtime

- **Fast mode** (1 chain): ~2 min
- **Production** (4 chains): ~5 min

**Note:** SGRGeneric does NOT support creep — only SGRConventional provides creep predictions.

## 1. Setup

```
import sys

IN_COLAB = "google.colab" in sys.modules
if IN_COLAB:
    %pip install -q rheojax
    import os
    os.environ["JAX_ENABLE_X64"] = "true"
    print("RheoJAX installed successfully.")
```

```
%matplotlib inline
# Autoreload so edits to the rheojax package are picked up without restarting
# the kernel. Must run BEFORE importing rheojax. If you edited rheojax after the
# kernel already imported it, restart the kernel once so these take effect.
%load_ext autoreload
%autoreload 2

import json
import os
import sys
import time
import warnings

import matplotlib.pyplot as plt
import numpy as np
from IPython.display import display

sys.path.insert(0, os.path.dirname(os.path.abspath("")))
from utils.plotting_utils import (
    display_arviz_diagnostics,
    plot_nlsq_fit,
    plot_posterior_predictive,
)

from rheojax.core.jax_config import safe_import_jax, verify_float64
from rheojax.models.sgr import SGRConventional, SGRGeneric

jax, jnp = safe_import_jax()
verify_float64()

FAST_MODE = os.environ.get("FAST_MODE", "1") == "1"

warnings.filterwarnings("ignore", category=FutureWarning)
print(f"JAX version: {jax.__version__}")
print(f"Devices: {jax.devices()}")
print(f"FAST_MODE: {FAST_MODE}")
```

WARNING:jax._src.xla_bridge:An NVIDIA GPU may be present on this machine, but a CUDA-enabled jaxlib is not installed. Falling back to cpu.


GPU AVAILABLE BUT NOT USED
===========================
  GPU: NVIDIA GeForce RTX 4090 Laptop GPU (SM 8.9)
  System CUDA: 13.1
  JAX backend: CPU-only

Enable 20-100x speedup:
  make install-jax-gpu

Or manually:
  pip uninstall -y jax jaxlib jax-cuda13-plugin jax-cuda13-pjrt jax-cuda12-plugin jax-cuda12-pjrt
  pip install "jax[cuda13-local]"

Note: GPU acceleration is supported on Linux only.
See README.md for details.

JAX version: 0.10.2
Devices: [CpuDevice(id=0)]
FAST_MODE: True

```
def compute_fit_quality(y_true, y_pred):
    """Compute R² and RMSE (handles complex G* by splitting G'/G'')."""
    y_true = np.asarray(y_true)
    y_pred = np.asarray(y_pred)
    # Complex G* → stack real (G') and imag (G'') as real residuals
    if np.iscomplexobj(y_true) or np.iscomplexobj(y_pred):
        y_true = np.concatenate([np.real(y_true), np.imag(y_true)])
        y_pred = np.concatenate([np.real(y_pred), np.imag(y_pred)])
    residuals = y_true - y_pred
    if y_true.ndim > 1:
        residuals = residuals.ravel()
        y_true = y_true.ravel()
    ss_res = np.sum(residuals**2)
    ss_tot = np.sum((y_true - np.mean(y_true))**2)
    r2 = float(1.0 - ss_res / ss_tot) if ss_tot > 0 else 0.0
    rmse = float(np.sqrt(np.mean(residuals**2)))
    return {"R2": r2, "RMSE": rmse}
```

## 2. Theory: SGR Creep

The SGR creep compliance is given by:

$$J(t) = \frac{(1 + t/\tau_0)^{2-x}}{G_0 \cdot G_0(x)}$$

where $G_0(x) = \Gamma(2-x)\Gamma(x)/\Gamma(2)$ is the normalization factor.

**Growth exponent:** $(2-x)$

**Phase regimes:**
- $x < 1$: Very slow creep → elastic plateau (glass)
- $1 < x < 2$: Power-law creep (sublinear)
- $x = 2$: Linear creep (Newtonian fluid)
- $x > 2$: Super-diffusive creep

**Biological soft matter** (mucus) often exhibits soft glassy behavior with $1 < x < 2$, reflecting structural rearrangements under constant stress.

## 3. Synthetic Data (forward-then-fit)

Real mucus creep is **Burgers-like** — instantaneous-elastic + retarded + viscous-flow response — giving a *concave* log-log compliance that requires ~4 viscoelastic elements. Single-mode SGR can only produce a *convex* power-law $J(t)=(1+t/\tau_0)^{2-x}/(G_0\,\hat G(x))$, so it tops out near $R^2\approx0.91$ on the mucus data: the optimiser collapses $\tau_0\to0$ to flatten the convex bend into a straight line. **This is a genuine model–data mismatch, not a solver bug** (the same situation is documented for STZ NB04/05 and SGR NB03).

To demonstrate the SGR creep model and clean parameter recovery, we generate synthetic data from the SGR kernel itself with known `TRUE_PARAMS` ($x=1.5$, $G_0=1$, $\tau_0=1$) and fit it back. We pick $x=1.5$ deliberately: there the two creep-exponent conventions in the literature — $(x-1)$ (intro) and $(2-x)$ (this implementation) — coincide at $0.5$, so the example is unambiguous.

```
# Synthetic SGR creep data (forward-then-fit).
#
# Real mucus creep is Burgers-like — its log-log compliance is CONCAVE
# (instantaneous-elastic + retarded + viscous flow), which needs ~4
# viscoelastic elements. Single-mode SGR produces a CONVEX power-law
#   J(t) = (1 + t/tau0)^(2-x) / (G0 * Ghat(x))
# and cannot represent that curvature: on the mucus data the optimiser
# collapses tau0 -> 0 and stalls near R^2 ~ 0.91 — a genuine model-data
# mismatch, not a solver bug (cf. STZ NB04/05, SGR NB03). To demonstrate the
# creep model and clean parameter recovery, we generate synthetic data from
# the SGR kernel itself with known TRUE_PARAMS and fit it back.
TRUE_PARAMS = {"x": 1.5, "G0": 1.0, "tau0": 1.0}  # 1 < x < 2 -> power-law creep

_gen = SGRConventional()
for _name, _val in TRUE_PARAMS.items():
    _gen.parameters.set_value(_name, _val)
_gen.fitted_ = True
_gen._test_mode = "creep"

t = np.logspace(-1, 3, 20)  # 0.1 - 1000 s (4 decades, 20 points)
J_clean = np.asarray(_gen.predict(t))

# 4% multiplicative (log-normal) noise — keeps J(t) positive across decades
rng = np.random.default_rng(42)
J_t = J_clean * np.exp(0.04 * rng.standard_normal(t.shape))

print(f"Synthetic SGR creep (TRUE_PARAMS = {TRUE_PARAMS})")
print(f"Data points: {len(t)}")
print(f"Time range: {t.min():.2f} – {t.max():.1f} s")
print(f"J(t) range: {J_t.min():.4f} – {J_t.max():.4f} 1/Pa")
```

Synthetic SGR creep (TRUE_PARAMS = {'x': 1.5, 'G0': 1.0, 'tau0': 1.0})
Data points: 20
Time range: 0.10 – 1000.0 s
J(t) range: 1.6168 – 49.3614 1/Pa

```
fig, (ax1, ax2) = plt.subplots(1, 2, figsize=(14, 5))

ax1.plot(t, J_t, "ko-", markersize=6)
ax1.set_xlabel("Time [s]")
ax1.set_ylabel("J(t) [1/Pa]")
ax1.set_title("Synthetic SGR Creep Compliance (linear)")
ax1.grid(True, alpha=0.3)

ax2.loglog(t, J_t, "ko-", markersize=6)
ax2.set_xlabel("Time [s]")
ax2.set_ylabel("J(t) [1/Pa]")
ax2.set_title("Synthetic SGR Creep Compliance (log-log)")
ax2.grid(True, alpha=0.3, which="both")

plt.tight_layout()
display(fig)
plt.close(fig)
```

## 4. NLSQ Fitting

```
model = SGRConventional()

# Data-scale initialization avoids local-minimum trapping. The default
# G0=1e3 Pa implies J(0)~1e-3 1/Pa, far from the data scale, which would drive
# tau0 toward unphysically small values. Seed G0 ~ 1/J_min (elastic modulus
# estimate) and tau0 from the geometric mean of the time range.
tau0_init = float(np.sqrt(t.min() * t.max()))
G0_init = float(1.0 / J_t.min())
model.parameters.set_value("tau0", tau0_init)
model.parameters.set_value("G0", G0_init)

t0_fit = time.time()
model.fit(t, J_t, test_mode="creep", method='scipy')
t_nlsq = time.time() - t0_fit

# Compute fit quality
J_pred_fit = model.predict(t)
metrics = compute_fit_quality(J_t, J_pred_fit)

print(f"NLSQ fit time: {t_nlsq:.2f} s")
print(f"R²: {metrics['R2']:.6f}")
print(f"RMSE: {metrics['RMSE']:.4g} 1/Pa")
print("\nFitted parameters (vs TRUE_PARAMS):")
for name in ["x", "G0", "tau0"]:
    val = model.parameters.get_value(name)
    print(f"  {name:5s} = {val:.4g}  (true {TRUE_PARAMS[name]})")
print(f"Phase regime: {model.get_phase_regime()}")
```

INFO:nlsq.least_squares:Starting least squares optimization method=trf | n_params=3 | loss=linear | ftol=1.0000e-06 | xtol=1.0000e-06 | gtol=1.0000e-06

PERFORMANCE:nlsq.least_squares:Timer: optimization elapsed=1.917816s

INFO:nlsq.least_squares:Convergence reason=`ftol` termination condition is satisfied. | iterations=11 | final_cost=0.0112 | elapsed=1.918s | final_gradient_norm=1.8802

WARNING:rheojax.utils.optimization:NLSQ identifiability check: 1 parameter(s) did not move (< 1.0% of bound span and < 1.0% of initial value): x. This usually means these parameters are pinned, non-identifiable for the current protocol, or the objective is flat in their direction. Consult the model's identifiability_check() if unexpected.

NLSQ fit time: 2.55 s
R²: 0.998831
RMSE: 0.4627 1/Pa

Fitted parameters (vs TRUE_PARAMS):
  x     = 1.502  (true 1.5)
  G0    = 1.016  (true 1.0)
  tau0  = 0.9799  (true 1.0)
Phase regime: power-law

```
# Plot NLSQ fit with uncertainty band
param_names = ["x", "G0", "tau0"]
x_fit = model.parameters.get_value("x")
fig, ax = plot_nlsq_fit(
    t, J_t, model, test_mode="creep",
    param_names=param_names,
    xlabel="Time [s]", ylabel="J(t) [1/Pa]",
    title=f"SGR Creep Fit — x={x_fit:.3f} ({model.get_phase_regime()})",
)
display(fig)
plt.close(fig)
```

### 4.1 Creep Regime Exploration

Predict J(t) for different x values to show how the creep exponent changes.

```
x_values = [0.7, 1.0, 1.5, 2.0, 2.5]
t_sweep = np.logspace(-1, 3, 200)

fig, ax = plt.subplots(figsize=(8, 5))
colors = plt.cm.coolwarm(np.linspace(0, 1, len(x_values)))

for i, x_val in enumerate(x_values):
    m = SGRConventional()
    m.parameters.set_value("x", x_val)
    m.parameters.set_value("G0", 1.0)
    m.parameters.set_value("tau0", 1.0)
    m.fitted_ = True
    m._test_mode = "creep"

    J_sweep = m.predict(t_sweep)
    regime = m.get_phase_regime()
    ax.loglog(t_sweep, J_sweep, "-", color=colors[i], lw=2, label=f"x={x_val} ({regime})")

ax.set_xlabel("Time [s]")
ax.set_ylabel("J(t) [1/Pa]")
ax.set_title("SGR Creep — Phase Regime Comparison")
ax.legend(fontsize=8)
ax.grid(True, alpha=0.3, which="both")
plt.tight_layout()
display(fig)
plt.close(fig)
```

**Note:** `SGRGeneric` does NOT support creep in `model_function()`. Only `SGRConventional` provides creep predictions. This is a current limitation — `SGRGeneric` supports oscillation, relaxation, and steady_shear.

## 5. Bayesian Inference with NUTS

### 5.1 Run NUTS

**Note:** With only 20 data points, posteriors will be wider than typical. This is expected and physically meaningful.

```
initial_values = {name: model.parameters.get_value(name) for name in ["x", "G0", "tau0"]}
print("Warm-start values:", initial_values)

NUM_WARMUP = 200
NUM_SAMPLES = 500
NUM_CHAINS = 1
# NUM_WARMUP = 1000; NUM_SAMPLES = 2000; NUM_CHAINS = 4  # production

# likelihood_space="log": creep compliance J(t) spans decades, so log-space
# residuals (matching the NLSQ log-residual objective) keep every decade
# weighted equally and the posterior consistent with the NLSQ estimate.
t0 = time.time()
result = model.fit_bayesian(
    t, J_t, test_mode="creep",
    num_warmup=NUM_WARMUP, num_samples=NUM_SAMPLES, num_chains=NUM_CHAINS,
    initial_values=initial_values, seed=42,
    likelihood_space="log",
)
t_bayes = time.time() - t0
print(f"\nBayesian inference time: {t_bayes:.1f} s")
```

Warm-start values: {'x': 1.5017846873848772, 'G0': 1.016113894176538, 'tau0': 0.9798668771056721}

  0%|          | 0/700 [00:00<?, ?it/s]

warmup:   5%|▌         | 35/700 [00:00<00:17, 37.29it/s, 15 steps of size 2.21e-03. acc. prob=0.81]

warmup:  14%|█▍        | 98/700 [00:01<00:05, 115.47it/s, 63 steps of size 3.87e-03. acc. prob=0.86]

sample:  36%|███▌      | 253/700 [00:01<00:01, 342.88it/s, 31 steps of size 1.47e-01. acc. prob=0.96]

sample:  60%|█████▉    | 418/700 [00:01<00:00, 584.11it/s, 15 steps of size 1.47e-01. acc. prob=0.95]

sample:  82%|████████▏ | 577/700 [00:01<00:00, 793.28it/s, 31 steps of size 1.47e-01. acc. prob=0.95]

sample: 100%|██████████| 700/700 [00:01<00:00, 491.23it/s, 3 steps of size 1.47e-01. acc. prob=0.95]


Bayesian inference time: 5.6 s

### 5.2 Convergence Diagnostics

```
diag = result.diagnostics
param_names = ["x", "G0", "tau0"]

print("Convergence Diagnostics")
print("=" * 50)
print(f"{'Parameter':>10s}  {'R-hat':>8s}  {'ESS':>8s}")
print("-" * 50)
for p in param_names:
    r_hat = diag.get("r_hat", {}).get(p, float("nan"))
    ess = diag.get("ess", {}).get(p, float("nan"))
    print(f"{p:>10s}  {r_hat:8.4f}  {ess:8.0f}")
n_div = diag.get("divergences", diag.get("num_divergences", 0))
print(f"\nDivergences: {n_div}")
```

Convergence Diagnostics
==================================================
 Parameter     R-hat       ESS
--------------------------------------------------
         x    0.9983       231
        G0    1.0003       239
      tau0    0.9983       201

Divergences: 0

### 5.3 ArviZ Plots

```
# ArviZ diagnostic plots (trace, pair, forest, energy, autocorrelation, rank)
param_names = ["x", "G0", "tau0"]
display_arviz_diagnostics(result, param_names, fast_mode=FAST_MODE)
```

### 5.4 Posterior Predictive

```
# Posterior predictive with 95% credible intervals
param_names = ["x", "G0", "tau0"]
fig, ax = plot_posterior_predictive(
    t, J_t, model, result,
    test_mode="creep", param_names=param_names,
    xlabel="Time [s]", ylabel="J(t) [1/Pa]",
    title="Posterior Predictive (20 data points — wider CI)",
)
display(fig)
plt.close(fig)
```

### 5.5 Limited-Data Bayesian Discussion

With only 20 data points, the posteriors are wider — this is expected and informative:

1. **Wider CI reflects genuine uncertainty** from sparse data
2. **The posterior still constrains x meaningfully** — the power-law slope is robust
3. **G₀ and τ₀ may show stronger correlations** (identifiability challenge)
4. **Production runs with 4 chains are especially important here** for R-hat validation

This is a feature, not a bug: Bayesian inference correctly propagates data scarcity into posterior uncertainty.

## 6. Save Results

```
output_dir = os.path.join("..", "outputs", "sgr", "creep")
os.makedirs(output_dir, exist_ok=True)

nlsq_params = {name: float(model.parameters.get_value(name)) for name in ["x", "G0", "tau0"]}
with open(os.path.join(output_dir, "nlsq_params.json"), "w") as f:
    json.dump(nlsq_params, f, indent=2)

# Save posterior samples (if available)
posterior = getattr(result, "posterior_samples", None) if "result" in dir() else None
if posterior is not None:
    posterior_dict = {k: np.array(v).tolist() for k, v in posterior.items()}
    with open(os.path.join(output_dir, "posterior_samples.json"), "w") as f:
        json.dump(posterior_dict, f)

print(f"Results saved to {output_dir}/")
```

Results saved to ../outputs/sgr/creep/

## Further Reading

- [SGR Conventional Handbook](../../docs/source/models/sgr/sgr_conventional.rst)
- Sollich, P. (1998). Rheological constitutive equation for a model of soft glassy materials. *Phys. Rev. E*, 58, 738–759.
- Fielding, S.M. et al. (2000). Aging and rheology in soft materials. *J. Rheol.*, 44, 323–369.

## Next Steps

- **NB 02**: Relaxation — complementary protocol with exponent $(1-x)$
- **NB 03**: SAOS — frequency-domain view ($G', G'' \sim \omega^{x-1}$)
- **NB 05**: Startup — stress growth and thixotropic overshoot
- **NB 06**: LAOS — nonlinear yielding at large amplitudes
